Repository: changQiangXia/researchPipelineRAG

# DomainRAG-Bench

DomainRAG-Bench 是一个面向专业领域 RAG 测评的数据契约、数据生产适配和基准评测流水线项目。它把上游的 Easy Dataset 风格数据生产、DomainRAG 标准数据契约、FlashRAG 检索/数据接口、DeepSeek 真实回答与 Judge、人工校准和文献来源筛选连接成一条可复现的研究流程。

当前实现领域是“镍基高温合金高温失效”。最新仓库里程碑是 **Phase 7F provisional source decisions and stop point**：

- 当前最佳验证数据集：`data/real_pilot_nickel_superalloy_medium_plus/`
- 当前公开 benchmark 规模：100 个 corpus chunks / 150 道问题
- split：50 dev / 50 test / 50 fresh_hard
- 题型：38 single_choice / 38 multiple_choice / 37 fill_blank / 37 short_answer
- Phase 7D 文献候选池：124 篇候选文献，覆盖 8 个子方向
- Phase 7F provisional whitelist：115 条候选来源，其中 104 条研究型候选、11 条综述型候选
- 最新合并提交：`3aa0127`，PR #29
- 当前停点：`pause_after_phase7f`

File: fixtures/easy_dataset/real_pilot_nickel_superalloy_medium_plus/items.jsonl (part 1 of 4)
{"answer": ["A"], "answer_aliases": [], "difficulty": "medium", "id": "ns_ht_q001", "knowledge_type": "mechanism", "options": {"A": "Grain-boundary energy state", "B": "Question numbering order", "C": "Dataset split name", "D": "Prompt template length"}, "quality_score": 0.92, "question": "Which factor can make initial intergranular oxidation in Inconel 718 non-uniform across boundaries?", "question_type": "single_choice", "reference_answer": "Different grain-boundary energy states can change oxygen adsorption, diffusion, and oxide nucleation, making initial intergranular oxidation non-uniform.", "required_points": [], "source_chunk_ids": ["ns_ht_oxidation_gb_energy_001"], "split": "dev", "subdomain": "oxidation"}
{"answer": ["paths"], "answer_aliases": ["diffusion paths", "rapid diffusion paths"], "difficulty": "easy", "id": "ns_ht_q002", "knowledge_type": "mechanism", "options": {}, "quality_score": 0.91, "question": "In LPBF GH3536 at 950 C, the cellular microstructure can accelerate protective-film formation by providing rapid diffusion ____.", "question_type": "fill_blank", "reference_answer": "paths", "required_points": [], "source_chunk_ids": ["ns_ht_oxidation_lpbf_gh3536_001"], "split": "dev", "subdomain": "oxidation"}
{"answer": ["It can recrystallize and coarsen grains, which improves creep resistance."], "answer_aliases": [], "difficulty": "medium", "id": "ns_ht_q003", "knowledge_type": "method", "options": {}, "quality_score": 0.9, "question": "Why can super-solvus heat treatment improve creep resistance in additively manufactured ABD-900AM compared with a near-solvus condition?", "question_type": "short_answer", "reference_answer": "Super-solvus heat treatment can recrystallize and coarsen grains in additively manufactured ABD-900AM, improving creep resistance compared with a near-solvus condition.", "required_points": ["super-solvus heat treatment", "recrystallize and coarsen grains", "improve creep resistance"], "source_chunk_ids": ["ns_ht_am_abd900_heat_treatment_001"], "split": "dev", "subdomain": "creep"}
{"answer": ["A", "B", "C", "D"], "answer_aliases": [], "difficulty": "hard", "id": "ns_ht_q004", "knowledge_type": "method", "options": {"A": "Gamma-prime rafting degree", "B": "Gamma-prime volume fraction", "C": "Interparticle spacing", "D": "Elemental partitioning coefficients", "E": "Repository branch name"}, "quality_score": 0.9, "question": "Which descriptors are useful for phase-field-informed machine learning prediction of creep strain?", "question_type": "multiple_choice", "reference_answer": "Useful descriptors include gamma-prime rafting degree, gamma-prime volume fraction, interparticle spacing, and elemental partitioning coefficients.", "required_points": [], "source_chunk_ids": ["ns_ht_pf_ml_creep_features_001"], "split": "dev", "subdomain": "life_prediction"}
{"answer": ["A"], "answer_aliases": [], "difficulty": "medium", "id": "ns_ht_q005", "knowledge_type": "method", "options": {"A": "Improve chromia scale adherence and slow inward oxide growth", "B": "Remove all grain boundaries from the alloy", "C": "Increase dataset row count", "D": "Replace high-temperature exposure with room-temperature aging"}, "quality_score": 0.91, "question": "What is the intended oxidation benefit of a very thin cerium coating on additively manufactured IN625?", "question_type": "single_choice", "reference_answer": "A thin cerium coating can improve chromia scale adherence and slow inward oxide growth in additively manufactured IN625.", "required_points": [], "source_chunk_ids": ["ns_ht_oxidation_ce_coating_001"], "split": "test", "subdomain": "oxidation"}
{"answer": ["SISF"], "answer_aliases": ["SISF-related deformation", "superlattice intrinsic stacking fault"], "difficulty": "hard", "id": "ns_ht_q006", "knowledge_type": "mechanism", "options": {}, "quality_score": 0.9, "question": "At 850 C, transverse creep deformation can be dominated by fewer slip bands and ____-related deformation.", "question_type": "fill_blank", "reference_answer": "SISF", "required_points": [], "source_chunk_ids": ["ns_ht_creep_orientation_850c_001"], "split": "test", "subdomain": "creep"}
{"answer": ["It modifies gamma-prime morphology through optimized solution and primary aging steps, restoring much of the standard heat-treatment creep life."], "answer_aliases": [], "difficulty": "medium", "id": "ns_ht_q007", "knowledge_type": "method", "options": {}, "quality_score": 0.9, "question": "How can rejuvenation heat treatment recover creep-degraded directionally solidified superalloys?", "question_type": "short_answer", "reference_answer": "Rejuvenation heat treatment can recover creep-degraded directionally solidified superalloys by modifying gamma-prime morphology. An optimized solution treatment near 1283 C and primary aging near 1095 C can restore most standard heat-treatment creep life and increase total creep life.", "required_points": ["modify gamma-prime morphology", "optimized solution and primary aging", "restore creep life"], "source_chunk_ids": ["ns_ht_rejuvenation_heat_treatment_001"], "split": "test", "subdomain": "heat_treatment"}
{"answer": ["A", "B", "C", "D"], "answer_aliases": [], "difficulty": "hard", "id": "ns_ht_q008", "knowledge_type": "mechanism", "options": {"A": "MC carbides can grow near grain boundaries", "B": "Gamma-prime can be consumed near grain boundaries", "C": "Precipitate-free zones can form", "D": "Cavitation morphology can depend on stress", "E": "All grain-boundary damage is impossible"}, "quality_score": 0.91, "question": "Which damage-related features are supported for high-temperature creep in additively manufactured ABD-900AM?", "question_type": "multiple_choice", "reference_answer": "MC carbides can grow near grain boundaries while consuming gamma-prime, creating precipitate-free zones and grain-boundary damage; cavitation morphology can depend on stress.", "required_points": [], "source_chunk_ids": ["ns_ht_am_abd900_carbide_damage_001"], "split": "test", "subdomain": "creep"}
{"answer": ["A"], "answer_aliases": [], "difficulty": "hard", "id": "ns_ht_q009", "knowledge_type": "mechanism", "options": {"A": "Aluminum mobility", "B": "Markdown heading depth", "C": "PDF filename length", "D": "API retry counter"}, "quality_score": 0.9, "question": "During 850 C creep, which factor can control gamma-prime rafting in a directionally solidified nickel-based superalloy?", "question_type": "single_choice", "reference_answer": "Aluminum mobility can control gamma-prime rafting during 850 C creep.", "required_points": [], "source_chunk_ids": ["ns_ht_creep_rafting_al_mobility_001"], "split": "fresh_hard", "subdomain": "creep"}
{"answer": ["A", "B", "D", "E"], "answer_aliases": [], "difficulty": "hard", "id": "ns_ht_q010", "knowledge_type": "comparison", "options": {"A": "A cerium coating can improve chromia scale adherence in AM IN625", "B": "LPBF GH3536 cellular microstructure can accelerate protective-film formation", "C": "Both mechanisms are described as deleting source chunks", "D": "The LPBF GH3536 mechanism involves rapid diffusion paths", "E": "The cerium coating mechanism is described as slowing inward oxide growth"}, "quality_score": 0.89, "question": "Which statements compare two oxidation-mitigation mechanisms in the pilot corpus?", "question_type": "multiple_choice", "reference_answer": "The pilot corpus supports that cerium coating improves chromia scale adherence and slows inward oxide growth, while LPBF GH3536 cellular microstructure provides rapid diffusion paths that accelerate protective-film formation.", "required_points": [], "source_chunk_ids": ["ns_ht_oxidation_ce_coating_001", "ns_ht_oxidation_lpbf_gh3536_001"], "split": "fresh_hard", "subdomain": "oxidation"}
{"answer": ["intergranular"], "answer_aliases": ["intergranular oxidation"], "difficulty": "medium", "id": "ns_ht_q011", "knowledge_type": "mechanism", "options": {}, "quality_score": 0.91, "question": "In AM IN625 exposed to 900 C air, scale buckling can open grain-boundary voids and initiate ____ oxidation.", "question_type": "fill_blank", "reference_answer": "intergranular", "required_points": [], "source_chunk_ids": ["ns_ht_oxidation_ce_coating_001"], "split": "fresh_hard", "subdomain": "oxidation"}
{"answer": ["The longitudinal condition activates more slip systems and APB shearing, and larger plastic strain flow promotes P-type gamma-prime rafting."], "answer_aliases": [], "difficulty": "hard", "id": "ns_ht_q012", "knowledge_type": "synthesis", "options": {}, "quality_score": 0.89, "question": "Why can longitudinal orientation and plastic strain flow favor stronger creep resistance and P-type rafting at 850 C?", "question_type": "short_answer", "reference_answer": "The longitudinal orientation can activate more slip systems and APB shearing, improving creep resistance. Larger plastic strain flow promotes P-type gamma-prime rafting, while restricted deformation leaves the gamma-prime structure less rafted.", "required_points": ["more slip systems in longitudinal orientation", "APB shearing", "larger plastic strain flow promotes P-type rafting"], "source_chunk_ids": ["ns_ht_creep_orientation_850c_001", "ns_ht_creep_rafting_al_mobility_001"], "split": "fresh_hard", "subdomain": "creep"}
{"answer": ["A"], "answer_aliases": [], "difficulty": "medium", "id": "ns_ht_q013", "knowledge_type": "method", "options": {"A": "Experimental creep validation", "B": "Removing all alloying elements", "C": "Changing only the dataset name", "D": "Ignoring rupture life"}, "quality_score": 0.9, "question": "In transfer-learning-guided single-crystal superalloy design, what still confirms an ultrahigh-temperature creep candidate after data-driven screening?", "question_type": "single_choice", "reference_answer": "Experimental creep validation is still needed after transfer-learning-guided screening.", "required_points": [], "source_chunk_ids": ["ns_ht_transfer_learning_creep_design_001"], "split": "dev", "subdomain": "life_prediction"}
{"answer": ["sulfidation"], "answer_aliases": ["internal sulfidation"], "difficulty": "medium", "id": "ns_ht_q014", "knowledge_type": "mechanism", "options": {}, "quality_score": 0.9, "question": "Molten-salt hot corrosion can combine surface oxidation with internal ____ in nickel-based superalloys.", "question_type": "fill_blank", "reference_answer": "sulfidation", "required_points": [], "source_chunk_ids": ["ns_ht_hot_corrosion_alloying_001"], "split": "dev", "subdomain": "hot_corrosion"}
{"answer": ["It can form a protective oxide barrier before exposure, slowing aggressive species from entering the additively manufactured microstructure."], "answer_aliases": [], "difficulty": "medium", "id": "ns_ht_q015", "knowledge_type": "method", "options": {}, "quality_score": 0.9, "question": "Why can pre-oxidation improve hot-corrosion resistance in SLM Inconel 625?", "question_type": "short_answer", "reference_answer": "Heat treatment combined with pre-oxidation can form a more protective oxide barrier before hot-corrosion exposure. This barrier slows aggressive species from penetrating the SLM Inconel 625 microstructure.", "required_points": ["preformed protective oxide barrier", "before hot-corrosion exposure", "slows aggressive species penetration"], "source_chunk_ids": ["ns_ht_slm_in625_preoxidation_001"], "split": "dev", "subdomain": "hot_corrosion"}
{"answer": ["A", "B", "C"], "answer_aliases": [], "difficulty": "hard", "id": "ns_ht_q016", "knowledge_type": "method", "options": {"A": "Cyclic plasticity modeling can be connected to fatigue-life prediction", "B": "Entropy generation can act as a damage-related quantity", "C": "Gauge-section behavior can matter", "D": "Stress amplitude is the only possible fatigue-life descriptor", "E": "The method removes the need for any fatigue model"}, "quality_score": 0.89, "question": "Which ideas are supported for entropy-based low-cycle fatigue prediction of GH4169?", "question_type": "multiple_choice", "reference_answer": "Entropy-based GH4169 fatigue prediction connects cyclic plasticity modeling, gauge-section entropy generation, and fatigue-life prediction.", "required_points": [], "source_chunk_ids": ["ns_ht_gh4169_entropy_fatigue_001"], "split": "dev", "subdomain": "fatigue"}
{"answer": ["A"], "answer_aliases": [], "difficulty": "hard", "id": "ns_ht_q017", "knowledge_type": "mechanism", "options": {"A": "The hole surface changes local diffusion paths and oxide-layer development", "B": "The crystal becomes nonmetallic everywhere", "C": "The corrosion process no longer involves oxides", "D": "The alloy loses all temperature dependence"}, "quality_score": 0.9, "question": "Why can a drilled single-crystal superalloy show abnormal hot-corrosion behavior?", "question_type": "single_choice", "reference_answer": "The drilled hole surface can change local diffusion paths and oxide-layer development.", "required_points": [], "source_chunk_ids": ["ns_ht_drilled_sx_hot_corrosion_001"], "split": "test", "subdomain": "hot_corrosion"}
{"answer": ["defects"], "answer_aliases": ["planar defects"], "difficulty": "hard", "id": "ns_ht_q018", "knowledge_type": "mechanism", "options": {}, "quality_score": 0.89, "question": "Stress-dependent local phase transformation can form chi-phase nanolaths at planar ____ in nickel-based superalloys.", "question_type": "fill_blank", "reference_answer": "defects", "required_points": [], "source_chunk_ids": ["ns_ht_chi_lpt_strengthening_001"], "split": "test", "subdomain": "microstructure"}
{"answer": ["Powder quality, residual defects, grain structure, and heat treatment can control fatigue behavior."], "answer_aliases": [], "difficulty": "medium", "id": "ns_ht_q019", "knowledge_type": "comparison", "options": {}, "quality_score": 0.89, "question": "What processing-related factors can control fatigue behavior in PM-HIP superalloys?", "question_type": "short_answer", "reference_answer": "PM-HIP superalloy fatigue behavior can be controlled by powder quality, residual defects, grain structure, and heat treatment, which helps separate processing-driven fatigue limits from intrinsic strengthening.", "required_points": ["powder quality", "residual defects", "grain structure", "heat treatment"], "source_chunk_ids": ["ns_ht_pm_hip_fatigue_review_001"], "split": "test", "subdomain": "fatigue"}
{"answer": ["A", "B", "C"], "answer_aliases": [], "difficulty": "hard", "id": "ns_ht_q020", "knowledge_type": "mechanism", "options": {"A": "Change oxide-scale continuity", "B": "Affect local element distribution", "C": "Influence oxidation resistance", "D": "Act only as dataset metadata", "E": "Guarantee that oxidation cannot occur"}, "quality_score": 0.89, "question": "Which effects may TiC additions have in Inconel 625 high-temperature oxidation behavior?", "question_type": "multiple_choice", "reference_answer": "TiC-containing Inconel 625 can change oxide-scale continuity, local element distribution, and oxidation resistance.", "required_points": [], "source_chunk_ids": ["ns_ht_tic_in625_oxidation_001"], "split": "test", "subdomain": "oxidation"}
{"answer": ["A"], "answer_aliases": [], "difficulty": "hard", "id": "ns_ht_q021", "knowledge_type": "parameter", "options": {"A": "Rupture life above 170 h in creep validation", "B": "A shorter prompt context", "C": "A missing qrels file", "D": "A room-temperature hardness label only"}, "quality_score": 0.89, "question": "At 1200 C and 80 MPa, what kind of result supports a transfer-learning-designed single-crystal superalloy candidate?", "question_type": "single_choice", "reference_answer": "A rupture life above 170 h under 1200 C and 80 MPa creep validation supports the candidate.", "required_points": [], "source_chunk_ids": ["ns_ht_transfer_learning_creep_design_001"], "split": "fresh_hard", "subdomain": "life_prediction"}
{"answer": ["machined"], "answer_aliases": ["machined region", "drilled region"], "difficulty": "hard", "id": "ns_ht_q022", "knowledge_type": "mechanism", "options": {}, "quality_score": 0.88, "question": "A drilled single-crystal superalloy can alter scale adhesion and corrosion-product evolution around the ____ region.", "question_type": "fill_blank", "reference_answer": "machined", "required_points": [], "source_chunk_ids": ["ns_ht_drilled_sx_hot_corrosion_001"], "split": "fresh_hard", "subdomain": "hot_corrosion"}
{"answer": ["A", "B", "C", "E"], "answer_aliases": [], "difficulty": "hard", "id": "ns_ht_q023", "knowledge_type": "comparison", "options": {"A": "Pre-oxidation in SLM Inconel 625 can form a protective barrier", "B": "Molten-salt hot corrosion can involve scale cracking and spallation", "C": "Drilling can change local diffusion paths near a hole surface", "D": "All mechanisms are described as unrelated to oxide layers", "E": "TiC additions may affect oxide-scale continuity"}, "quality_score": 0.88, "question": "Which statements compare hot-corrosion mitigation or modification mechanisms in the expanded corpus?", "question_type": "multiple_choice", "reference_answer": "The expanded corpus supports pre-oxidation barriers, molten-salt scale cracking and spallation, drilling-altered diffusion paths, and TiC-related oxide-scale continuity effects.", "required_points": [], "source_chunk_ids": ["ns_ht_slm_in625_preoxidation_001", "ns_ht_hot_corrosion_alloying_001", "ns_ht_drilled_sx_hot_corrosion_001", "ns_ht_tic_in625_oxidation_001"], "split": "fresh_hard", "subdomain": "hot_corrosion"}
{"answer": ["The entropy method treats entropy generation from cyclic plasticity as a damage-related predictor, while PM-HIP review knowledge emphasizes processing factors such as powder quality, residual defects, grain structure, and heat treatment."], "answer_aliases": [], "difficulty": "hard", "id": "ns_ht_q024", "knowledge_type": "synthesis", "options": {}, "quality_score": 0.88, "question": "How do entropy-based fatigue prediction and PM-HIP fatigue review knowledge differ in the expanded corpus?", "question_type": "short_answer", "reference_answer": "Entropy-based fatigue prediction connects cyclic plasticity and entropy generation to fatigue-life prediction. PM-HIP fatigue review knowledge instead emphasizes processing factors such as powder quality, residual defects, grain structure, and heat treatment as fatigue controls.", "required_points": ["entropy generation as damage-related predictor", "cyclic plasticity modeling", "powder quality or residual defects", "grain structure or heat treatment"], "source_chunk_ids": ["ns_ht_gh4169_entropy_fatigue_001", "ns_ht_pm_hip_fatigue_review_001"], "split": "fresh_hard", "subdomain": "fatigue"}
{"answer": ["A"], "answer_aliases": [], "difficulty": "medium", "id": "ns_ht_q025", "knowledge_type": "method", "options": {"A": "It can dissolve or redistribute nonequilibrium constituents before gamma-prime strengthening", "B": "It deletes all dendrites from the dataset", "C": "It removes the need for any precipitate phase", "D": "It makes steam oxidation impossible"}, "quality_score": 0.9, "question": "What is one reason heat treatment can change the aged microstructure of cast Rene 77?", "question_type": "single_choice", "reference_answer": "Heat treatment can dissolve or redistribute nonequilibrium constituents, while gamma-prime precipitation strengthens the aged microstructure.", "required_points": [], "source_chunk_ids": ["ns_ht_rene77_microsegregation_heat_001"], "split": "dev", "subdomain": "heat_treatment"}
{"answer": ["chromia"], "answer_aliases": ["chromia-rich", "Cr2O3", "chromium oxide"], "difficulty": "medium", "id": "ns_ht_q026", "knowledge_type": "mechanism", "options": {}, "quality_score": 0.9, "question": "In high-temperature SO2 corrosion of K452, sulfur penetration can make the scale less protective than a stable ____-rich scale.", "question_type": "fill_blank", "reference_answer": "chromia", "required_points": [], "source_chunk_ids": ["ns_ht_k452_so2_corrosion_001"], "split": "dev", "subdomain": "hot_corrosion"}
{"answer": ["Applied stress can accelerate grain-boundary attack and increase the weight-loss rate in FLiNaK."], "answer_aliases": [], "difficulty": "hard", "id": "ns_ht_q027", "knowledge_type": "mechanism", "options": {}, "quality_score": 0.89, "question": "Why can applied stress accelerate Hastelloy N corrosion in FLiNaK molten salt?", "question_type": "short_answer", "reference_answer": "Applied stress can raise Hastelloy N weight-loss rate in FLiNaK by accelerating grain-boundary attack and corrosion invasion.", "required_points": ["applied stress", "grain-boundary attack", "higher weight-loss rate"], "source_chunk_ids": ["ns_ht_hastelloyn_stress_flinak_001"], "split": "dev", "subdomain": "hot_corrosion"}
{"answer": ["A", "B", "C", "D"], "answer_aliases": [], "difficulty": "medium", "id": "ns_ht_q028", "knowledge_type": "fact", "options": {"A": "Lack-of-fusion pores", "B": "Keyhole porosity", "C": "Microcracks and residual stress", "D": "Rough surfaces and microsegregation", "E": "Guaranteed absence of cyclic damage"}, "quality_score": 0.9, "question": "Which AM nickel-superalloy defect classes are supported in the medium corpus?", "question_type": "multiple_choice", "reference_answer": "The corpus lists lack-of-fusion pores, gas/keyhole porosity, microcracks, residual stress, rough surfaces, and microsegregation as AM defect classes.", "required_points": [], "source_chunk_ids": ["ns_ht_am_review_defect_taxonomy_001"], "split": "dev", "subdomain": "additive_manufacturing"}
{"answer": ["A"], "answer_aliases": [], "difficulty": "medium", "id": "ns_ht_q029", "knowledge_type": "condition", "options": {"A": "Higher creep strain and a shorter primary-creep regime", "B": "No change in rafting descriptors", "C": "Removal of all temperature dependence", "D": "Elimination of gamma-prime volume fraction"}, "quality_score": 0.9, "question": "In phase-field-informed creep modelling, what is a typical effect of higher applied stress?", "question_type": "single_choice", "reference_answer": "Higher applied stress typically increases creep strain, shortens primary creep, and changes rafting descriptors.", "required_points": [], "source_chunk_ids": ["ns_ht_pfml_creep_stress_response_001"], "split": "dev", "subdomain": "life_prediction"}
{"answer": ["prediction"], "answer_aliases": ["life prediction", "fatigue-life prediction"], "difficulty": "medium", "id": "ns_ht_q030", "knowledge_type": "method", "options": {}, "quality_score": 0.9, "question": "AM Hastelloy X fatigue models can connect microstructure heterogeneity to fatigue-life ____.", "question_type": "fill_blank", "reference_answer": "prediction", "required_points": [], "source_chunk_ids": ["ns_ht_am_hastelloyx_lcf_model_001"], "split": "dev", "subdomain": "fatigue"}
{"answer": ["It can coarsen gamma-prime and weaken dislocation networks, reducing Orowan bypass resistance."], "answer_aliases": [], "difficulty": "hard", "id": "ns_ht_q031", "knowledge_type": "synthesis", "options": {}, "quality_score": 0.89, "question": "How can DD5 over-temperature exposure reduce creep rupture life without obvious TCP formation?", "question_type": "short_answer", "reference_answer": "DD5 rupture life can decrease because over-temperature exposure coarsens gamma-prime, weakens dislocation networks, and lowers effective Orowan bypass resistance even without obvious TCP formation.", "required_points": ["gamma-prime coarsening", "weakened dislocation networks", "less effective Orowan resistance"], "source_chunk_ids": ["ns_ht_dd5_overtemp_gamma_prime_001", "ns_ht_dd5_creep_rupture_overtemp_001"], "split": "dev", "subdomain": "creep"}
{"answer": ["A", "B", "C", "D"], "answer_aliases": [], "difficulty": "hard", "id": "ns_ht_q032", "knowledge_type": "method", "options": {"A": "Aluminum partitioning", "B": "Cobalt partitioning", "C": "Lattice misfit", "D": "Gamma-prime volume fraction", "E": "Question file path length"}, "quality_score": 0.9, "question": "Which descriptors can be important in phase-field-informed creep models?", "question_type": "multiple_choice", "reference_answer": "Feature-importance analysis can rank aluminum and cobalt partitioning, lattice misfit, gamma-prime volume fraction, and rafting state.", "required_points": [], "source_chunk_ids": ["ns_ht_pfml_shap_design_features_001"], "split": "dev", "subdomain": "life_prediction"}
{"answer": ["A"], "answer_aliases": [], "difficulty": "hard", "id": "ns_ht_q033", "knowledge_type": "mechanism", "options": {"A": "Selective dissolution and chromium/molybdenum depletion near the surface", "B": "Perfectly protective dry oxidation only", "C": "Removal of all corrosion products", "D": "Lack of any near-surface chemical change"}, "quality_score": 0.89, "question": "What can make chloride molten salts aggressive to Inconel 625?", "question_type": "single_choice", "reference_answer": "Chloride molten salts can selectively dissolve alloying elements and deplete chromium and molybdenum near the surface.", "required_points": [], "source_chunk_ids": ["ns_ht_in625_molten_salt_chloride_001"], "split": "dev", "subdomain": "hot_corrosion"}
{"answer": ["niobium"], "answer_aliases": ["Nb"], "difficulty": "medium", "id": "ns_ht_q034", "knowledge_type": "mechanism", "options": {}, "quality_score": 0.9, "question": "In GH4169/Inconel 718, Laves phase can consume ____ and weaken the matrix.", "question_type": "fill_blank", "reference_answer": "niobium", "required_points": [], "source_chunk_ids": ["ns_ht_gh4169_laves_delta_heat_001"], "split": "dev", "subdomain": "heat_treatment"}
{"answer": ["Powder morphology, contamination, recycling history, oxygen pickup, and flowability can influence defect formation before heat treatment."], "answer_aliases": [], "difficulty": "medium", "id": "ns_ht_q035", "knowledge_type": "method", "options": {}, "quality_score": 0.9, "question": "Why can AM nickel-superalloy feedstock quality influence later high-temperature performance?", "question_type": "short_answer", "reference_answer": "Feedstock quality matters because powder morphology, oxygen pickup, contamination, recycling history, and flowability influence defect formation before post-processing or heat treatment.", "required_points": ["powder morphology or flowability", "oxygen pickup or contamination", "defect formation before heat treatment"], "source_chunk_ids": ["ns_ht_am_review_feedstock_quality_001"], "split": "dev", "subdomain": "additive_manufacturing"}
{"answer": ["A", "B", "C", "D"], "answer_aliases": [], "difficulty": "hard", "id": "ns_ht_q036", "knowledge_type": "condition", "options": {"A": "Surface oxidation", "B": "Internal casting pores", "C": "Load ratio and hold time", "D": "Cycling frequency", "E": "Markdown table width only"}, "quality_score": 0.89, "question": "Which factors can shift crack initiation in high-temperature low-cycle fatigue of single-crystal superalloys?", "question_type": "multiple_choice", "reference_answer": "Surface oxidation, internal casting pores, load ratio, hold time, and cycling frequency can shift the dominant fatigue damage mechanism.", "required_points": [], "source_chunk_ids": ["ns_ht_sx_lcf_oxidation_competition_001"], "split": "dev", "subdomain": "fatigue"}
{"answer": ["A"], "answer_aliases": [], "difficulty": "hard", "id": "ns_ht_q037", "knowledge_type": "mechanism", "options": {"A": "They change local salt retention, gas access, scale growth, and stress concentration", "B": "They remove the alloy from the environment", "C": "They prevent all oxide-scale formation", "D": "They make molten salt chemically inert"}, "quality_score": 0.89, "question": "Why can film-cooling holes modify hot-corrosion behavior in nickel-based turbine alloys?", "question_type": "single_choice", "reference_answer": "Film-cooling holes can alter salt retention, gas access, oxide-scale growth, and local stress concentration.", "required_points": [], "source_chunk_ids": ["ns_ht_filmcooling_hot_corrosion_001"], "split": "test", "subdomain": "hot_corrosion"}
{"answer": ["oxides"], "answer_aliases": ["oxide scales", "adherent oxides"], "difficulty": "medium", "id": "ns_ht_q038", "knowledge_type": "method", "options": {}, "quality_score": 0.9, "question": "Protective coatings on MAR-M247-type superalloys rely on aluminum or chromium reservoirs to form adherent ____.", "question_type": "fill_blank", "reference_answer": "oxides", "required_points": [], "source_chunk_ids": ["ns_ht_mar_m247_coating_diffusion_001"], "split": "test", "subdomain": "oxidation"}
{"answer": ["They can destabilize the chromia scale and accelerate chromium depletion."], "answer_aliases": [], "difficulty": "hard", "id": "ns_ht_q039", "knowledge_type": "mechanism", "options": {}, "quality_score": 0.89, "question": "Why can water vapor, chloride, and sulfur species accelerate corrosion of Inconel 740H-type alloys?", "question_type": "short_answer", "reference_answer": "Inconel 740H-type alloys rely on chromia continuity; water vapor, chlorides, and sulfur species can destabilize that scale and accelerate chromium depletion.", "required_points": ["chromia continuity", "water vapor/chloride/sulfur destabilization", "chromium depletion"], "source_chunk_ids": ["ns_ht_inconel740h_steam_oxidation_001"], "split": "test", "subdomain": "hot_corrosion"}
{"answer": ["A", "B", "C", "D"], "answer_aliases": [], "difficulty": "hard", "id": "ns_ht_q040", "knowledge_type": "mechanism", "options": {"A": "Hydrogen can reduce ductility", "B": "Hydrogen can promote earlier crack initiation", "C": "Elevated temperature can interact with hydrogen transport", "D": "Slip localization and crack growth can affect life", "E": "Hydrogen always improves fatigue life"}, "quality_score": 0.89, "question": "Which statements are supported for hydrogen-assisted LCF in Inconel 718?", "question_type": "multiple_choice", "reference_answer": "Hydrogen can reduce ductility, promote earlier crack initiation, and interact with elevated-temperature transport, slip localization, and crack growth.", "required_points": [], "source_chunk_ids": ["ns_ht_in718_hydrogen_lcf_001"], "split": "test", "subdomain": "fatigue"}
{"answer": ["A"], "answer_aliases": [], "difficulty": "hard", "id": "ns_ht_q041", "knowledge_type": "condition", "options": {"A": "Thermal gradients and residual stress can contribute to cracking", "B": "All solidification defects are impossible", "C": "Heat treatment cannot change any microstructure", "D": "The alloy contains no grain boundaries or liquid films"}, "quality_score": 0.89, "question": "What is one risk when processing crack-susceptible CM247LC-class alloys by LPBF?", "question_type": "single_choice", "reference_answer": "LPBF CM247LC-class alloys require thermal-gradient and residual-stress control because these factors contribute to cracking.", "required_points": [], "source_chunk_ids": ["ns_ht_cm247lc_lpbf_crack_mitigation_001"], "split": "test", "subdomain": "additive_manufacturing"}
{"answer": ["damage"], "answer_aliases": ["time-dependent damage", "dwell damage"], "difficulty": "medium", "id": "ns_ht_q042", "knowledge_type": "mechanism", "options": {}, "quality_score": 0.9, "question": "Nimonic 263-type alloys can show creep-fatigue interaction when dwell periods allow time-dependent ____.", "question_type": "fill_blank", "reference_answer": "damage", "required_points": [], "source_chunk_ids": ["ns_ht_nimonic263_creep_fatigue_interaction_001"], "split": "test", "subdomain": "fatigue"}
{"answer": ["It must restore gamma-prime while avoiding persistent TCP phases, recrystallization, and residual creep damage."], "answer_aliases": [], "difficulty": "hard", "id": "ns_ht_q043", "knowledge_type": "synthesis", "options": {}, "quality_score": 0.89, "question": "Why must rejuvenation treatment of crept single-crystal superalloys be balanced carefully?", "question_type": "short_answer", "reference_answer": "Rejuvenation must balance gamma-prime restoration against risks such as TCP phase persistence, recrystallization, and residual creep damage that may not be fully removed.", "required_points": ["gamma-prime restoration", "TCP phase or recrystallization risk", "residual creep damage"], "source_chunk_ids": ["ns_ht_sx_rejuvenation_tcp_001"], "split": "test", "subdomain": "heat_treatment"}
{"answer": ["A", "B", "C", "E"], "answer_aliases": [], "difficulty": "hard", "id": "ns_ht_q044", "knowledge_type": "comparison", "options": {"A": "Feedstock quality can influence defect formation before heat treatment", "B": "Thermal gradients and residual stress can contribute to LPBF cracking", "C": "Heat treatment can reduce but not necessarily remove all solidification defects", "D": "Powder oxygen pickup is irrelevant to defect formation", "E": "Process optimization can be part of crack mitigation"}, "quality_score": 0.88, "question": "Which statements compare AM defect sources and LPBF crack mitigation in the medium corpus?", "question_type": "multiple_choice", "reference_answer": "The corpus supports feedstock-driven defect formation, thermal-gradient and residual-stress cracking, partial heat-treatment mitigation, and process optimization.", "required_points": [], "source_chunk_ids": ["ns_ht_am_review_feedstock_quality_001", "ns_ht_cm247lc_lpbf_crack_mitigation_001"], "split": "test", "subdomain": "additive_manufacturing"}
{"answer": ["A"], "answer_aliases": [], "difficulty": "medium", "id": "ns_ht_q045", "knowledge_type": "mechanism", "options": {"A": "Deplete protective elements and change oxide-forming capability", "B": "Guarantee permanent aluminum enrichment", "C": "Remove all oxide growth", "D": "Make coating composition irrelevant"}, "quality_score": 0.9, "question": "What can coating-substrate interdiffusion do to long-term oxidation resistance?", "question_type": "single_choice", "reference_answer": "Interdiffusion can deplete protective elements such as aluminum or chromium and change long-term oxidation resistance.", "required_points": [], "source_chunk_ids": ["ns_ht_mar_m247_coating_diffusion_001"], "split": "test", "subdomain": "oxidation"}
{"answer": ["invasion"], "answer_aliases": ["corrosion invasion", "attack"], "difficulty": "hard", "id": "ns_ht_q046", "knowledge_type": "mechanism", "options": {}, "quality_score": 0.9, "question": "In FLiNaK corrosion of Hastelloy N, chromium depletion at grain boundaries can make them preferred paths for corrosion ____.", "question_type": "fill_blank", "reference_answer": "invasion", "required_points": [], "source_chunk_ids": ["ns_ht_hastelloyn_igc_cr_diffusion_001"], "split": "test", "subdomain": "hot_corrosion"}
{"answer": ["Laves control addresses niobium segregation and strengthening phases, while hydrogen-assisted LCF concerns ductility loss and earlier crack initiation."], "answer_aliases": [], "difficulty": "hard", "id": "ns_ht_q047", "knowledge_type": "comparison", "options": {}, "quality_score": 0.88, "question": "How do GH4169 Laves-phase control and hydrogen-assisted LCF represent different failure concerns?", "question_type": "short_answer", "reference_answer": "GH4169 Laves-phase control focuses on Nb segregation and heat-treatment control of strengthening phases; hydrogen-assisted LCF focuses on environmental ductility loss, slip localization, and crack initiation.", "required_points": ["Nb segregation or Laves phase", "heat-treatment control", "hydrogen ductility loss or crack initiation"], "source_chunk_ids": ["ns_ht_gh4169_laves_delta_heat_001", "ns_ht_in718_hydrogen_lcf_001"], "split": "test", "subdomain": "fatigue"}
{"answer": ["A", "B", "C", "D"], "answer_aliases": [], "difficulty": "hard", "id": "ns_ht_q048", "knowledge_type": "mechanism", "options": {"A": "Grain-boundary oxidation", "B": "Cavity formation", "C": "Cyclic plastic strain", "D": "Dwell-period time-dependent damage", "E": "Complete absence of environmental attack"}, "quality_score": 0.89, "question": "Which mechanisms can contribute to high-temperature creep-fatigue interaction in Nimonic 263-type alloys?", "question_type": "multiple_choice", "reference_answer": "Dwell-period damage, grain-boundary oxidation, cavity formation, and cyclic plastic strain can jointly control high-temperature creep-fatigue life.", "required_points": [], "source_chunk_ids": ["ns_ht_nimonic263_creep_fatigue_interaction_001"], "split": "test", "subdomain": "fatigue"}
{"answer": ["A"], "answer_aliases": [], "difficulty": "hard", "id": "ns_ht_q049", "knowledge_type": "synthesis", "options": {"A": "A method may hit one relevant chunk while missing another required evidence chunk", "B": "A hit on any chunk always proves full evidence recall", "C": "Retrieval recall is unrelated to source_chunk_ids", "D": "Oracle context removes all need for qrels"}, "quality_score": 0.88, "question": "Which mechanism explains why a correct gold answer can still be poorly supported if BM25 retrieves only part of a multi-source question?", "question_type": "single_choice", "reference_answer": "For multi-source questions, a retriever can hit one relevant chunk but miss another required evidence chunk, leaving part of the answer unsupported.", "required_points": [], "source_chunk_ids": ["ns_ht_dd5_creep_rupture_overtemp_001", "ns_ht_dd5_overtemp_gamma_prime_001"], "split": "fresh_hard", "subdomain": "creep"}
{"answer": ["quality"], "answer_aliases": ["feedstock quality"], "difficulty": "medium", "id": "ns_ht_q050", "knowledge_type": "fact", "options": {}, "quality_score": 0.9, "question": "In AM nickel superalloys, powder oxygen pickup, contamination, recycling history, and flowability are feedstock ____ factors.", "question_type": "fill_blank", "reference_answer": "quality", "required_points": [], "source_chunk_ids": ["ns_ht_am_review_feedstock_quality_001"], "split": "fresh_hard", "subdomain": "additive_manufacturing"}
{"answer": ["Rene 77 steam oxidation can become controlled by a more continuous oxide scale, while chloride molten salt can selectively dissolve chromium and molybdenum and form nonprotective corrosion products."], "answer_aliases": [], "difficulty": "hard", "id": "ns_ht_q051", "knowledge_type": "comparison", "options": {}, "quality_score": 0.88, "question": "Compare steam oxidation of Rene 77 with chloride molten-salt corrosion of Inconel 625.", "question_type": "short_answer", "reference_answer": "Rene 77 steam oxidation can slow as a more continuous protective scale develops, whereas chloride molten-salt corrosion of Inconel 625 can selectively dissolve chromium and molybdenum and produce nonprotective products.", "required_points": ["Rene 77 continuous oxide scale", "chloride molten-salt selective dissolution", "chromium or molybdenum depletion"], "source_chunk_ids": ["ns_ht_rene77_steam_oxidation_001", "ns_ht_in625_molten_salt_chloride_001"], "split": "fresh_hard", "subdomain": "hot_corrosion"}
{"answer": ["A", "B", "C", "E"], "answer_aliases": [], "difficulty": "hard", "id": "ns_ht_q052", "knowledge_type": "comparison", "options": {"A": "FLiNaK stress can accelerate grain-boundary attack in Hastelloy N", "B": "SO2 exposure can promote sulfur-assisted corrosion in K452", "C": "Chloride molten salt can deplete chromium and molybdenum in Inconel 625", "D": "All three mechanisms are independent of grain boundaries or selective chemistry", "E": "Chromium-rich protective scales can be destabilized or depleted"}, "quality_score": 0.88, "question": "Which statements compare molten-salt and SO2 corrosion mechanisms in the medium corpus?", "question_type": "multiple_choice", "reference_answer": "The corpus supports stress-assisted FLiNaK grain-boundary attack, SO2 sulfur-assisted corrosion, chloride-salt Cr/Mo depletion, and chromia destabilization/depletion.", "required_points": [], "source_chunk_ids": ["ns_ht_hastelloyn_stress_flinak_001", "ns_ht_k452_so2_corrosion_001", "ns_ht_in625_molten_salt_chloride_001"], "split": "fresh_hard", "subdomain": "hot_corrosion"}
